Repository: saiprathyushadike/High-entropy-alloys_phase_predection

File: AM_IM_SS_9 features.csv (part 1 of 2)
Alloy,No,Component,Fraction,a,delta,Elec_nega,D_elec_nega,VEC,d_VEC,BulkModulus,D_Bulk,omega,Phase_inshort
Pd82Si18,2,Pd Si,82 18,1.33504,0.063885438,2.146,0.115256236,8.92,2.305124725,1.66E+11,30.73499634,26.1690889,AM
CuNi2FeCrAl1.5,5,Cu Ni Fe Cr Al,1 2 1 1 1.5,1.293538462,0.059313193,1.788461538,0.128891496,7.615384615,2.975243016,1.45E+11,40.12701727,305.3155073,SS
AlMo0.5NbTa0.5TiZr ,6,Al Mo Nb Ta Ti Zr,1 0.5 1 0.5 1 1 ,1.4645,0.050410248,1.582,0.217614338,4.3,0.9,1.28E+11,56.30871257,225.1616626,IM+SS
AlEr2,2,Al Er,1 2,1.648,0.092679044,1.363333333,0.174419673,3,0,54666666667,15.08494467,28.0996089,IM
Ce65Al10Ni10Cu10Nb5,5,Ce Al Ni Cu Nb,65 10 10 10 5,1.6533,0.144722268,1.35,0.325392071,4.6,2.989983278,62400000000,60.36091451,69.71542993,AM
B3FeNd2,3,B Fe Nd,3 1 2,1.1635,0.31658733,1.705,0.406355755,3.833333333,1.863389981,1.99E+11,129.4488316,46.91959057,IM
AlB2Ni7,3,Al B Ni,1 2 7,1.1794,0.159347242,1.906,0.111193525,7.9,3.207802986,1.98E+11,68.49700723,72.51331993,IM
AlCrFeNiMo0.5,5,Al Cr Fe Ni Mo,1 1 1 1 0.5,1.299888889,0.061121774,1.797777778,0.172225806,6.666666667,2.449489743,1.56E+11,46.9651828,240.1425466,SS
AuSn,2,Au Sn,1 1,1.531,0.05813194,2.25,0.29,7.5,3.5,1.39E+11,81,63.85306489,IM
Pr60Al10Ni10Cu20,4,Pr Al Ni Cu,60 10 10 20,1.5134,0.114621559,1.41,0.352221521,5.3,3.522782991,71000000000,56.5791481,49.86271615,AM
Ni60Nb10Hf5Ti25,4,Ni Nb Hf Ti,60 10 5 25,1.3349,0.084158165,1.756,0.196784146,7.7,2.83019434,1.58E+11,31.55946768,60.25506271,AM
CuCoNiCrAl1.8Fe,6,Cu Co Ni Cr Al Fe,1 1 1 1 1.8 1,1.300382353,0.061325834,1.776176471,0.12725645,7.264705882,2.95365002,1.42E+11,41.72844325,337.4162865,SS
Zr57Ti5Cu20Ni8Be10,5,Zr Ti Cu Ni Be,57 5 20 8 10,1.45489,0.124749139,1.5249,0.248738799,5.68,3.202748819,1.01E+11,37.55356452,75.00366177,AM
Dy5Sb3,2,Dy Sb,5 3,1.6075,0.13371731,1.53125,0.401822022,3.75,0.968245837,41375000000,0.484122918,14.66147891,IM
Al0.3CoCrFeNi ,5,Al Co Cr Fe Ni,0.3 1 1 1 1,1.259674419,0.037575522,1.805348837,0.107516334,7.88372093,1.955425396,1.66E+11,25.85184732,383.3379418,IM+SS
Bi3Pb7,2,Bi Pb,3 7,1.654,0.088659264,2.237,0.142059847,4.3,0.458257569,41500000000,6.873863542,0,IM
CoCr2FeNi,4,Co Cr Fe Ni,1 2 1 1,1.2472,0.002795958,1.788,0.107591821,7.8,1.6,1.70E+11,8.94427191,596.2117954,SS
AlCoCrCu0.5FeNi2.5,6,Al Co Cr Cu Fe Ni,1 1 1 0.5 1 2.5,1.275285714,0.050613081,1.815,0.117518995,8.071428571,2.520325538,1.58E+11,35.31086437,329.7644897,SS
BCoMo,3,B Co Mo,1 1 1,1.144666667,0.204498906,2.026666667,0.11469767,6,2.449489743,2.43E+11,57.92715732,91.70796868,IM
Ni61Al11Ni8Co5Cu15,5,Nd Al Ni Co Cu,61 11 8 5 15,1.51185,0.110637097,1.4043,0.340435765,5.06,3.328122594,72280000000,56.45884873,69.22693281,AM
Al0.5CoCrCuFeNiTi0.2,7,Al Co Cr Cu Fe Ni Ti,0.5 1 1 1 1 1 0.2,1.276035088,0.0493137,1.805789474,0.11875003,8.122807018,2.428414944,1.56E+11,30.32886333,761.9534452,SS
Cu54Zr27Ti9Be10,4,Cu Zr Ti Be,54 27 9 10,1.36731,0.117564223,1.6807,0.249368222,7.58,3.747479153,1.18E+11,29.69927398,88.8938055,AM
Zr66Al9Cu16Ni9,4,Zr Al Cu Ni,66 9 16 9,1.50348,0.096609903,1.4986,0.246759073,5.57,2.950440645,92190000000,37.20621229,57.58221445,AM
GdHoLaTbY,5,Gd Ho La Tb Y,1 1 1 1 1,1.8058,0.021582588,1.17,0.057965507,3,4.44E-16,37140000000,4.685979087,0,SS
La55Al25Cu20,3,La Al Cu,55 25 20,1.64705,0.158779617,1.3875,0.332217925,4.6,3.2,62400000000,43.60550424,38.16425653,AM
AlMnNbTiV,5,Al Mn Nb Ti V,1 1 1 1 1,1.3978,0.039497885,1.586,0.034985711,4.8,1.326649916,1.27E+11,34.28352374,193.4326598,IM
CoCr2FeNiAl0.3,5,Co Cr Fe Ni Al,1 2 1 1 0.3,1.257660377,0.034061991,1.777924528,0.11230616,7.528301887,1.909299719,1.65E+11,23.39470476,399.8129026,IM+SS
Mo3Si,2,Mo Si,3 1,1.3105,0.069387766,2.095,0.112583302,5.5,0.866025404,1.98E+11,56.29165125,55.5640679,IM
AlNd,2,Al Nd,1 1,1.536,0.067708333,1.375,0.235,3,0,54000000000,22,20.31532304,IM
Al0.5CoCrCuFeNiTi1.4 ,7,Al Co Cr Cu Fe Ni Ti,0.5 1 1 1 1 1 1.4,1.308376812,0.069377252,1.759565217,0.147642682,7.405797101,2.704364913,1.48E+11,32.64545432,237.8935821,IM+SS
Gd50Al24Co20Y6,4,Gd Al Co Y,50 24 20 6,1.6025,0.144709828,1.4356,0.278101852,4.2,2.4,75700000000,54.39310618,50.68989921,AM
Al0.5CoCrCuFeNiV1.0 ,7,Al Co Cr Cu Fe Ni V,0.5 1 1 1 1 1 1.0,1.276461538,0.040357597,1.786923077,0.120791277,7.769230769,2.454316328,1.58E+11,27.19119245,647.9011195,IM+SS
B6Co20In3,3,B Co In,6 20 3,1.193793103,0.177770874,1.902758621,0.076243555,7.137931034,2.775808524,1.94E+11,78.04050698,140.6826834,IM
HfNbTiZr,4,Hf Nb Ti Zr,1 1 1 1,1.518,0.048723866,1.4425,0.129687123,4.25,0.433012702,1.15E+11,35.44545399,1292.719492,SS
Cu54Ni6Zr22Ti18,4,Cu Ni Zr Ti,54 6 22 18,1.3807,0.099427646,1.7104,0.242618713,8.14,3.388273897,1.22E+11,31.28320902,105.0285221,AM
Ni50Nb20Hf2.5Ti17.5,4,Ni Nb Hf Ti,50 20 2.5 17.5,1.337888889,0.078862519,1.752222222,0.182803949,7.555555556,2.753224821,1.62E+11,28.19683898,67.85034904,AM
Fe3W2,2,Fe W,3 2,1.2914,0.047798623,2.042,0.259645913,7.2,0.979795897,2.26E+11,68.5857128,0,IM
Y36Sc20Al24Co20,4,Y Sc Al Co,36 20 24 20,1.5708,0.13550695,1.4736,0.251457829,4.2,2.4,80400000000,51.54648388,61.57153967,AM
FeCoNiCrCuAl0.5,6,Fe Co Ni Cr Cu Al,1 1 1 1 1 0.5,1.269272727,0.041692079,1.815454545,0.109325505,8.272727273,2.339032787,1.58E+11,29.54755237,1968.105626,SS
MgZn2,2,Mg Zn,1 2,1.463666667,0.066346617,1.536666667,0.160277537,8.666666667,4.714045208,61666666667,11.78511302,137.7472354,IM
Ni45Ti20Zr27Al8,4,Ni Ti Zr Al,45 20 27 8,1.40047,0.107461264,1.6554,0.246143942,6.62,3.068484968,1.28E+11,48.78775948,49.55076903,AM
Al3Yb,2,Al Yb,3 1,1.499,0.077416547,1.4825,0.220836478,3,0,64750000000,19.48557159,36.48064903,IM
Cu4MgSn,3,Cu Mg Sn,4 1 1,1.388833333,0.112927833,1.811666667,0.225419362,8.333333333,3.815174381,1.11E+11,41.88774682,1275.161783,IM
Co0.5CrFeMn1.5Ni ,5,Co Cr Fe Mn Ni,0.5 1 1 1.5 1,1.2773,0.037337176,1.733,0.146359147,7.8,1.4,1.56E+11,24.57641145,684.6287119,IM+SS
Ni50Nb20Hf10Ti20,4,Ni Nb Hf Ti,50 20 10 20,1.359,0.087938922,1.713,0.212134391,7.2,2.821347196,1.57E+11,31,74.21986355,AM
Al3Ca8,2,Al Ca,3 8,1.827636364,0.132562915,1.166363636,0.271670681,2.272727273,0.445361771,33090909091,26.27634451,39.34565319,IM
FeCoNiMnMo,5,Fe Co Ni Mn Mo,1 1 1 1 1,1.2902,0.042149755,1.866,0.194792197,8,1.414213562,1.76E+11,34.98571137,782.347769,IM+SS
Al2CrCuFeNi2,5,Al Cr Cu Fe Ni,2 1 1 1 2,1.303428571,0.062974937,1.775714286,0.132434042,7.285714286,3.103651569,1.40E+11,42.58005665,245.2861415,IM
MgNi4Y,3,Mg Ni Y,1 4 1,1.397833333,0.15912221,1.695,0.30516389,7.5,3.547299442,1.34E+11,64.59274125,85.87093296,IM
AlCrTaTiZr,5,Al Cr Ta Ti Zr,1 1 1 1 1,1.4352,0.07857283,1.528,0.113384302,4.4,1.019803903,1.23E+11,49.79294908,168.5479025,AM
Al5Co2,2,Al Co,5 2,1.380285714,0.059239521,1.687142857,0.121973567,4.714285714,2.710523709,1.06E+11,46.98241095,45.20355768,IM
Ca2Mg6Zn3,3,Ca Mg Zn,2 6 3,1.613,0.119248417,1.346363636,0.218352206,4.727272727,4.453617714,46727272727,17.60728625,97.60564925,IM
Cu0.76Si0.24,2,Cu Si,0.76 0.24,1.248,0.042776756,1.9,0,9.32,2.989581911,1.30E+11,17.0833252,57.11734509,IM
Gd36Al24Co20Nd20,4,Gd Al Co Nd,36 24 20 20,1.57024,0.135264301,1.4224,0.289969378,4.2,2.4,74320000000,55.38427214,69.15201822,AM
La66Al14Cu20,3,La Al Cu,66 14 20,1.69622,0.152377934,1.3314,0.332968527,4.6,3.2,57120000000,44.53521753,41.06252195,AM
CuAlNiCoCrFeSi,7,Cu Al Ni Co Cr Fe Si,1 1 1 1 1 1 1,1.264285714,0.061258363,1.812857143,0.115846485,7.285714286,2.813959372,1.44E+11,37.98388488,169.0176279,SS
AlMnSi,3,Al Mn Si,1 1 1,1.311666667,0.089262097,1.686666667,0.152825245,4.666666667,1.699673171,98666666667,17.98765008,41.09342721,IM
CoFeNi2V0.5Nb0.75,5,Co Fe Ni V Nb,1 1 2 0.5 0.75,1.278809524,0.050580504,1.818095238,0.11890849,8.238095238,1.94947519,1.75E+11,6.632565846,183.1403202,IM+SS
FeSi2,2,Fe Si,1 1,1.197,0.036758563,1.865,0.035,6,2,1.35E+11,35,34.63755484,IM
Ag2Ga3,2,Ag Ga,2 3,1.4132,0.018372906,1.858,0.058787754,6.2,3.919183588,73600000000,21.55550974,94.742937,IM
Al85.8Co9.1Y5.1,3,Al Co Y,85.8 9.1 5.1,1.434399,0.069566942,1.61468,0.119871171,3.546,1.725654658,83679000000,31.42871233,40.64631818,AM
CoCrCuFeZr0.8 ,5,Co Cr Cu Fe Zr,1 1 1 1 0.8,1.312791667,0.099335677,1.73625,0.201097251,7.75,2.349645363,1.47E+11,36.73341988,304.556572,AM+IM
B6Ni20Ti3,3,B Ni Ti,6 20 3,1.180206897,0.165267647,1.89862069,0.132397628,7.931034483,3.095391842,2.02E+11,63.95413041,53.554424,IM
Co2Mo1.75Ni2VW1.75,5,Co Mo Ni V W,2 1.75 2 1 1.75,1.304411765,0.042011454,2.014117647,0.230550717,7.529411765,1.913347761,2.15E+11,53.26047503,572.3457697,IM+SS
Al3Nb10Ni9,3,Al Nb Ni,3 10 9,1.354545455,0.066679566,1.728181818,0.151316536,6.772727273,2.762275383,1.61E+11,34.20018849,65.49642733,IM
AlCo1.5CrCu0.5FeNi,6,Al Co Cr Cu Fe Ni,1 1.5 1 0.5 1 1,1.280583333,0.053348519,1.796666667,0.117780398,7.666666667,2.527625148,1.54E+11,36.88570937,371.3288622,SS
Cr45Co34Nb7B14,4,Cr Co Nb B,45 34 7 14,1.20222,0.133726928,1.7838,0.146961083,6.53,2.027091512,1.90E+11,53.22583959,123.6008105,AM
AlCoCrFeNiTi,6,Al Co Cr Fe Ni Ti,1 1 1 1 1 1,1.3135,0.072207879,1.738333333,0.141352593,6.666666667,2.560381916,1.46E+11,39.32768321,143.5458401,IM+SS
Mg50Ni50,2,Mg Ni,50 50,1.4235,0.124692659,1.61,0.3,6,4,1.13E+11,67.5,229.6916471,AM
HoDyYGdTb,5,Ho Dy Y Gd Tb,1 1 1 1 1,1.7848,0.008091442,1.194,0.048,3,4.44E-16,39740000000,1.212600511,0,SS
Al2TiVCrCuFeMnCoNi,9,Al Ti V Cr Cu Fe Mn Co Ni,2 1 1 1 1 1 1 1 1,1.3257,0.062715627,1.712,0.14239382,6.6,2.727636339,1.37E+11,37.83331865,229.2154613,SS
La55Al25Ni5Cu15,4,La Al Ni Cu,55 25 5 15,1.64545,0.160356368,1.388,0.332995495,4.55,3.106042498,64400000000,47.83137046,40.99682839,AM
Co0.5Cr0.5Fe0.5NiAlMnV0.5,7,Co Cr Fe Ni Al Mn V,0.5 0.5 0.5 1 1 1 0.5,1.3113,0.05559264,1.714,0.142562267,6.8,2.441311123,1.42E+11,39.29834602,192.7237123,SS
Cu3MgSi,3,Cu Mg Si,3 1 1,1.3176,0.113647474,1.782,0.236,7.8,3.969886648,1.13E+11,37.36308338,86.29011679,IM
Al2Ce,2,Al Ce,2 1,1.563,0.118529736,1.446666667,0.230988215,3,0,58000000000,25.45584412,18.45434639,IM
Bi2Mg3,2,Bi Mg,2 3,1.5326,0.054660413,1.594,0.347827543,3.2,1.469693846,39400000000,6.85857128,54.09892117,IM
Zr42.63Ti12.37Cu11.25Ni10Be23.75,5,Zr Ti Cu Ni Be,42.63 12.37 11.25 10 23.75,1.4004833,0.142199464,1.535102,0.217392708,4.9125,3.038065791,1.08E+11,36.57506861,73.41918571,AM
Cu17Sn3,2,Cu Sn,17 3,1.3293,0.091866716,1.909,0.021424285,9.95,2.49949995,1.28E+11,29.27985656,145.6234584,IM
Al6CuMg4,3,Al Cu Mg,6 1 4,1.479454545,0.06856518,1.527272727,0.183109054,3.363636364,2.459590774,70545454545,26.30714952,406.7038229,IM
Mg65Ni20Nd15,3,Mg Ni Nd,65 20 15,1.53585,0.094776924,1.4045,0.259624248,3.75,3.144439537,70050000000,55.16201138,125.9674863,AM
ZrHfTiCuCo,5,Zr Hf Ti Cu Co,1 1 1 1 1,1.4344,0.102415552,1.59,0.258611678,6.4,3.006659276,1.22E+11,36.31498007,132.7617943,AM
Ce57Al10Ni12.5Cu15.5Nb5,5,Ce Al Ni Cu Nb,57 10 12.5 15.5 5,1.60874,0.158234464,1.41265,0.349571849,5.215,3.367309757,72840000000,63.88125234,71.80464379,AM
Al11Mn4,2,Al Mn,11 4,1.410133333,0.025715132,1.594,0.026532998,4.066666667,1.768866555,87733333333,19.4575321,42.51599345,IM
Al1.5CoCrCu0.5FeNi,6,Al Co Cr Cu Fe Ni,1.5 1 1 0.5 1 1,1.295666667,0.061149968,1.774166667,0.125263611,7.166666667,2.793842436,1.46E+11,41.73594241,274.8988345,SS
CoFeMnNiV,5,Co Fe Mn Ni V,1 1 1 1 1,1.2808,0.034408139,1.76,0.143387587,7.8,1.720465053,1.62E+11,22.27105745,323.6479051,SS
Mg65Cu25Y10,3,Mg Cu Y,65 25 10,1.54035,0.10557074,1.4485,0.262016698,4.35,3.850649296,68350000000,41.38390388,167.9607179,AM
Al9Mn4Si3,3,Al Mn Si,9 4 3,1.3591875,0.077075001,1.649375,0.122956738,4.1875,1.666536453,91500000000,18.75499933,44.27704879,IM
AlBeTi,3,Al Be Ti,1 1 1,1.340666667,0.112538012,1.573333333,0.028674418,3,0.816496581,1.05E+11,22.29100466,60.89704047,IM
CuTiZn,3,Cu Ti Zn,1 1 1,1.378333333,0.055165568,1.696666667,0.150628314,9,3.559026084,1.07E+11,28.67441756,142.9909572,IM
Pd77Cu6Si17,3,Pd Cu Si,77 6 17,1.33144,0.063041941,2.131,0.126249752,9.04,2.293120145,1.64E+11,30.46309242,37.06764408,AM
Cu53.2Zr41.8Al5,3,Cu Zr Al,53.2 41.8 5,1.42155,0.110625144,1.64724,0.275908649,7.674,3.552425087,1.08E+11,34.25440811,58.15938824,AM
Ag4Sn,2,Ag Sn,4 1,1.48,0.047297297,1.936,0.012,9.6,2.8,91600000000,16.8,283.8115748,IM
CuCoNiCrAl0.8Fe,6,Cu Co Ni Cr Al Fe,1 1 1 1 0.8 1,1.277689655,0.049216676,1.804827586,0.115776857,8,2.559633594,1.54E+11,34.00356699,818.2859273,SS
Al2Ru,2,Al Ru,2 1,1.400666667,0.031636381,1.806666667,0.278128667,4.666666667,2.357022604,1.24E+11,67.88225099,50.85225349,IM
Al2Mn,2,Al Mn,2 1,1.404666667,0.027519106,1.59,0.028284271,4.333333333,1.885618083,90666666667,20.74179891,42.53681808,IM
AlCoCr0.5Cu0.5FeNi,6,Al Co Cr Cu Fe Ni,1 1 0.5 0.5 1 1,1.2867,0.056983974,1.802,0.118558003,7.7,2.685144316,1.51E+11,39.41776249,336.5599029,SS
AlCoCrCu0.5FeNi0.5,6,Al Co Cr Cu Fe Ni,1 1 1 0.5 1 0.5,1.287,0.056845453,1.777,0.119503138,7.3,2.60959767,1.49E+11,38.4,395.4932743,SS
Ho35Al24Co20Y21,4,Ho Al Co Y,35 24 20 21,1.5904,0.139546791,1.4491,0.266781165,4.2,2.4,76850000000,53.60342806,62.77914357,AM
FeNi2CrCuAl0.8,5,Fe Ni Cr Cu Al,1 2 1 1 0.8,1.276827586,0.049557717,1.81,0.119625854,8.172413793,2.653156422,1.54E+11,34.00356699,553.1401467,SS
CuMg2,2,Cu Mg,1 2,1.493333333,0.101962272,1.506666667,0.278128667,5,4.242640687,76666666667,44.78342948,254.9056244,IM
Ni57.5Zr24Nb11Al7.5,4,Ni Zr Nb Al,57.5 24 11 7.5,1.36576,0.109887013,1.7142,0.244375449,7.485,2.956311046,1.45E+11,49.50107743,49.32268503,AM
TiZrNbMoV1.5,5,Ti Zr Nb Mo V,1 1 1 1 1.5,1.423818182,0.070059046,1.65,0.262054817,4.818181818,0.715818898,1.49E+11,51.89886064,1388.912876,SS
ZrTi,2,Zr Ti,50 50,1.5325,0.046003263,1.435,0.105,4,0,90416666667,19.58333333,0,AM
BCaNi4,3,B Ca Ni,1 1 4,1.296666667,0.263224514,1.78,0.352041664,7.5,3.547299442,1.76E+11,87.63640162,92.4757037,IM
Al8Mn5,2,Al Mn,8 5,1.400461538,0.028485858,1.586923077,0.029190255,4.538461538,1.946017022,92923076923,21.40618724,42.91707218,IM
AlCoCrCu0.5Fe1.5Ni,6,Al Co Cr Cu Fe Ni,1 1 1 0.5 1.5 1,1.27975,0.053707931,1.7925,0.115623311,7.583333333,2.498610725,1.54E+11,36.40627235,408.3278255,SS
TaNbVTiAl0.25,5,Ta Nb V Ti Al,1 1 1 1 0.25,1.410588235,0.038324397,1.57,0.05017616,4.647058824,0.588235294,1.55E+11,37.13325858,776.3342956,SS
Al20Li20Mg10Sc20Ti30,5,Al Li Mg Sc Ti,20 20 10 20 30,1.5171,0.051625095,1.383,0.225435135,2.8,1.077032961,66300000000,35.58103427,5118.355322,SS
Ag2Al,2,Ag Al,2 1,1.440666667,0.004253766,1.823333333,0.150849447,8.333333333,3.771236166,92000000000,11.3137085,203.0876027,IM
B2CoW2,3,B Co W,2 1 2,1.125,0.224540442,2.136,0.192,5.4,2.244994432,2.88E+11,54.18486874,104.9918391,IM
CuZr,2,Cu Zr ,50 50,1.4405,0.112808053,1.615,0.285,7.5,3.5,1.05E+11,34.58333333,52.52503585,AM
CdSn10,2,Cd Sn,1 10,1.615272727,0.009254752,1.935454545,0.077619543,4.727272727,2.299838298,56545454545,4.599676597,0,IM
Al21Cu2Mn3,3,Al Cu Mn,21 2 3,1.410692308,0.032839485,1.625384615,0.081534833,4.076923077,2.368431434,86000000000,20.93947321,88.99525235,IM
Ti50Ni20Cu25Sn3Be7,5,Ti Ni Cu Sn Be,50 20 25 3 7,1.359295238,0.088739237,1.710190476,0.18184756,6.676190476,3.410055824,1.30E+11,28.95661623,104.4072763,AM
AlCo0.5CrCu0.5FeNi,6,Al Co Cr Cu Fe Ni,1 0.5 1 0.5 1 1,1.2865,0.057070382,1.78,0.12239281,7.4,2.690724809,1.49E+11,38.4,362.6513595,SS
Zr46.75Ti8.25Cu7.5Ni10Be27.5,5,Zr Ti Cu Ni Be,46.75 8.25 7.5 10 27.5,1.4006675,0.14876022,1.514075,0.208811265,4.575,2.836260743,1.06E+11,37.04026754,64.0287244,AM
Al7Cu3Mg6,3,Al Cu Mg,7 3 6,1.4665,0.080587476,1.551875,0.21480278,4.125,3.333072906,76375000000,33.58920027,423.7878513,IM
CdIn3Na2,3,Cd In Na,1 3 2,1.660333333,0.083774199,1.481666667,0.391382876,3.833333333,3.760171391,25765000000,14.10103631,110.6311913,IM
Al0.5CoCrCuFeNiTi2.0 ,7,Al Co Cr Cu Fe Ni Ti,0.5 1 1 1 1 1 2.0,1.320666667,0.073088923,1.742,0.153631594,7.133333333,2.753583524,1.45E+11,32.97568128,198.779108,IM+SS
Sm2Fe17Ni3,3,Sm Fe Ni,2 17 3,1.293409091,0.126309038,1.780909091,0.195096924,7.818181818,1.668869068,1.59E+11,38.52926332,454.9359184,IM
NaZn13,2,Na Zn,1 13,1.428,0.083321563,1.598571429,0.185428351,11.21428571,2.832933145,65450000000,16.4052583,108.2552223,IM
CoCrFeNiAl0.4MnV,7,Co Cr Fe Ni Al Mn V,1 1 1 1 0.4 1 1,1.28528125,0.043208028,1.735,0.135669636,7.21875,1.980125864,1.56E+11,28.60117731,331.466583,IM
Ni45Ti20Zr35,3,Ni Ti Zr,45 20 35,1.41415,0.11328335,1.633,0.26151673,6.7,2.984962311,1.28E+11,49.24800828,46.09058959,AM
Ni39.8Cu5.97Ti15.92Zr29.86Al9.95Si0.5,6,Ni Cu Ti Zr Al Si,39.8 5.97 15.92 29.86 9.95 0.5,1.403784118,0.1084412,1.652559804,0.249713613,6.653333333,3.157906148,1.24E+11,48.21048163,58.41804509,AM
Al3In,2,Al In,3 1,1.464,0.037859034,1.6525,0.073612159,3,0,65332500000,18.47665199,86.49678533,IM
FeSi2,2,Fe Si,1 2,1.182333333,0.035086212,1.876666667,0.032998316,5.333333333,1.885618083,1.23E+11,32.99831646,35.36063529,IM
Co2V3,2,Co V,2 3,1.29,0.02468478,1.73,0.122474487,6.6,1.959591794,1.68E+11,9.797958971,101.0018253,IM
Sb3Y4,2,Sb Y,3 4,1.599714286,0.146013213,1.575714286,0.410743477,3.857142857,0.989743319,41428571429,0.494871659,14.50999372,IM
Co0.5Cr0.5Fe0.5NiAlMnV,7,Co Cr Fe Ni Al Mn V,0.5 0.5 0.5 1 1 1 1,1.311727273,0.052998247,1.706363636,0.138056163,6.636363636,2.3845231,1.44E+11,37.81730768,195.6773435,SS
Cu0.5NiAlCoCrFeTi,7,Cu Ni Al Co Cr Fe Ti,0.5 1 1 1 1 1 1,1.310769231,0.069893208,1.750769231,0.142475992,7,2.717464882,1.46E+11,37.81862664,190.290825,AM
Cr50Co29Nb7B14,4,Cr Co Nb B,50 29 7 14,1.20212,0.133713301,1.7728,0.147581029,6.38,1.948229966,1.89E+11,53.58908471,123.7767662,AM
AuPb3,2,Au Pb,1 3,1.673,0.07971782,2.3825,0.090932667,5.75,3.031088913,89500000000,75.34421013,294.209999,IM
AlNi6Ta,3,Al Ni Ta,1 6 1,1.29225,0.061991805,1.82125,0.156159974,8.5,2.645751311,1.70E+11,35.94092375,66.0541875,IM
Mg65Cu20Ni5Gd10,4,Mg Cu Ni Gd,65 20 5 10,1.53865,0.107344199,1.447,0.264690385,4.3,3.769615365,70050000000,45.756393,187.0890316,AM
B2Co3Zr,3,B Co Zr,2 3 1,1.166,0.235413601,1.841666667,0.239751028,6.166666667,2.852873795,2.08E+11,87.80030038,44.98647039,IM
Al0.8CrCuFe1.5MnNi,6,Al Cr Cu Fe Mn Ni,0.8 1 1 1.5 1 1,1.290492063,0.050815514,1.754444444,0.138790441,7.682539683,2.435357259,1.45E+11,32.96332815,872.1602568,SS
B2MgNi7,3,B Mg Ni,2 1 7,1.1963,0.180114245,1.876,0.195509591,7.8,3.370459909,1.95E+11,74.37909653,95.45843862,IM
Ag5Sn,2,Ag Sn,5 1,1.474166667,0.044241028,1.935,0.01118034,9.833333333,2.608745974,93000000000,15.65247584,300.9627223,IM
Ni62Zr28Nb7Al3,4,Ni Zr Nb Al,62 28 7 3,1.36435,0.11603108,1.7169,0.257548811,7.76,2.877915913,1.46E+11,49.85878324,42.24797639,AM
Ce70Al10Ni10Cu10,4,Ce Al Ni Cu,70 10 10 10,1.6731,0.141207767,1.326,0.323765347,4.5,3.008321791,55000000000,55.60035971,43.1147482,AM
Ni55Nb20Hf10Ti15,4,Ni Nb Hf Ti,55 20 10 15,1.3482,0.088616557,1.7315,0.21237408,7.5,2.783882181,1.61E+11,29.40663191,71.19879555,AM
Cu51Hf14,2,Cu Hf,51 14,1.342615385,0.091855546,1.770769231,0.246653339,9.492307692,2.877622293,1.34E+11,12.33266697,72.7708848,IM
CoCrCuFeNiTi2,6,Co Cr Cu Fe Ni Ti,1 1 1 1 1 2,1.312714286,0.07240603,1.751428571,0.154774358,7.428571429,2.610809555,1.50E+11,28.28427125,226.3270447,AM+IM
NbCrFeMnCoNi,6,Nb Cr Fe Mn Co Ni,1 1 1 1 1 1,1.294333333,0.054946307,1.738333333,0.140643363,7.5,1.707825128,1.63E+11,20.54804668,292.5545044,IM+SS
Tb36Al24Co20Y20,4,Tb Al Co Y,36 24 20 20,1.59544,0.141642517,1.4024,0.309092607,4.2,2.4,76372000000,53.93446038,59.69501975,AM
Al5CuTi2,3,Al Cu Ti,5 1 2,1.42025,0.038894433,1.62875,0.106704909,4.25,2.586020108,92500000000,22.99456458,55.22566395,IM
CdMg,2,Cd Mg,1 1,1.5845,0.01041338,1.5,0.19,7,5,43500000000,1.5,87.63806383,IM
CoCrFeNiAlNb0.1,6,Co Cr Fe Ni Al Nb,1 1 1 1 1 0.1,1.286647059,0.059188612,1.774509804,0.12190182,7.156862745,2.4763394,1.54E+11,38.98836073,214.3590312,SS
CuGeLi2,3,Cu Ge Li,1 1 2,1.389,0.094090991,1.4675,0.489048822,4.25,4.08503366,40500000000,57.62161053,39.94078725,IM
BeCuNiTiVZr,6,Be Cu Ni Ti V Zr,1 1 1 1 1 1,1.338833333,0.115004837,1.646666667,0.204667752,6,3.31662479,1.32E+11,35.07405085,130.755687,AM+IM
AlMo,2,Al Mo,1 1,1.3975,0.024686941,1.885,0.275,4.5,1.5,1.53E+11,77,265.4386335,IM
Al4Cu3,2,Al Cu,4 3,1.366,0.055790802,1.734285714,0.143512781,6.428571429,3.958973274,1.03E+11,31.6717862,777.5240267,IM
FeCoNiCrCuAl2.8,6,Fe Co Ni Cr Cu Al,1 1 1 1 1 2.8,1.31725641,0.065658878,1.754871795,0.131165814,6.717948718,3.104576588,1.34E+11,44.80507861,240.658075,SS
ZrHfTiCuFe,5,Zr Hf Ti Cu Fe,1 1 1 1 1,1.4324,0.104324491,1.58,0.247951608,6.2,2.856571371,1.20E+11,33.21813427,198.0049601,AM
Co63Fe9Zr8B20,4,Co Fe Zr B,63 9 8 20,1.19206,0.1751633,1.8635,0.171092811,7.31,2.536513355,1.98E+11,67.41701895,71.32747563,AM
GdTbDyTmLu,5,Gd Tb Dy Tm Lu,1 1 1 1 1,1.7302,0.050718319,1.208,0.059126982,3,4.44E-16,42140000000,3.815547143,0,SS
Be17Ti2,2,Be Ti,17 2,1.163157895,0.088123888,1.566842105,0.009206766,2.210526316,0.61378441,1.28E+11,6.1378441,47.64037662,IM
Ni61Zr27Nb8Al4,4,Ni Zr Nb Al,61 27 8 4,1.36447,0.114571912,1.7166,0.254386399,7.7,2.896549672,1.46E+11,49.72482554,44.195386,AM
Al0.8CrCuFeMn1.5Ni,6,Al Cr Cu Fe Mn Ni,0.8 1 1 1 1.5 1,1.299142857,0.0505464,1.732222222,0.147082144,7.603174603,2.440008343,1.41E+11,32.76784122,671.4120348,SS
Ca7Mg6Si14,3,Ca Mg Si,7 6 14,1.465925926,0.238544475,1.535555556,0.39311042,3.037037037,0.999313894,66259259259,36.32935003,34.39161002,IM
Cu60Zr30Ti10,3,Cu Zr Ti,60 30 10,1.3939,0.105535828,1.693,0.259963459,8.2,3.42928564,1.16E+11,31.00235206,79.0097263,AM
FeNiCrMnTi,5,Fe Ni Cr Mn Ti,1 1 1 1 1,1.3096,0.065935799,1.698,0.148781719,7,2,1.48E+11,27.85677655,222.4854005,IM+SS
CoCrFeNiNb0.65,5,Co Cr Fe Ni Nb,1 1 1 1 0.65,1.272225806,0.049750744,1.789247312,0.117740708,7.795698925,1.775333619,1.72E+11,7.73894805,262.0872579,IM+SS
Ni40Cu6Ti16Zr28Al10,5,Ni Cu Ti Zr Al,40 6 16 28 10,1.40104,0.107382417,1.6578,0.247986209,6.72,3.168848371,1.25E+11,48.17613517,58.59120259,AM
La55Al25Ni10Cu10,4,La Al Ni Cu,55 25 10 10,1.64385,0.161917819,1.3885,0.333770505,4.5,3.008321791,66400000000,51.6356466,40.50347296,AM
Ni60Zr28Nb7Al5,4,Ni Zr Nb Al,60 28 7 5,1.36807,0.115247253,1.7109,0.256472591,7.62,2.935234233,1.44E+11,50.54545809,43.47043316,AM
AlCrCuFeNiTi,6,Al Cr Cu Fe Ni Ti,1 1 1 1 1 1,1.318,0.070092151,1.741666667,0.144846662,7,2.943920289,1.39E+11,36.27058802,217.4418109,SS
FeCoNiCrCuAl2.0,6,Fe Co Ni Cr Cu Al,1 1 1 1 1 2.0,1.304142857,0.062570461,1.771428571,0.128444382,7.142857143,2.996596709,1.40E+11,42.58005665,309.1004558,SS
Cu47Ti34Zr11Ni8,4,Cu Ti Zr Ni,47 34 11 8,1.37375,0.086264529,1.7157,0.214113311,7.77,3.420102338,1.25E+11,27.32836718,126.1987764,AM
Ti1Zr1Cu1Ni1Be1,5,Ti Zr Cu Ni Be,1 1 1 1 1,1.3434,0.12527682,1.65,0.224053565,6.2,3.6,1.26E+11,35.85309533,92.76376476,AM
Cu51.5Zr40.5Al8,3,Cu Zr Al,51.5 40.5 8,1.421945,0.108847255,1.64595,0.271608353,7.525,3.590177572,1.07E+11,34.16794834,59.40038843,AM
TiZrNbMoV0.75,5,Ti Zr Nb Mo V,1 1 1 1 0.75,1.440842105,0.067275694,1.653157895,0.281855742,4.789473684,0.766327357,1.48E+11,55.65628756,1417.532844,SS
AlCrNbTiV,5,Al Cr Nb Ti V,1 1 1 1 1,1.3776,0.059023492,1.608,0.039698866,4.6,1.019803903,1.35E+11,36.2789195,220.7996272,IM
NbTiVZr,4,Nb Ti V Zr,1 1 1 1,1.4525,0.070483977,1.525,0.117153745,4.5,0.5,1.28E+11,39.93647299,12479.42184,SS
FeCoNiCrCuAl2.3,6,Fe Co Ni Cr Cu Al,1 1 1 1 1 2.3,1.30939726,0.06402995,1.764794521,0.129795515,6.97260274,3.047444934,1.38E+11,43.60513036,277.1213104,SS
Ni55Nb20Hf5Ti20,4,Ni Nb Hf Ti,55 20 5 20,1.3424,0.082439846,1.7435,0.193604623,7.5,2.783882181,1.61E+11,29.40663191,69.03925567,AM
Nd60Al15Ni10Cu10Fe5,5,Nd Al Ni Cu Fe,60 15 10 10 5,1.51325,0.108609644,1.398,0.327759058,4.75,3.080178566,71100000000,55.41290463,57.74407595,AM
Cu3Sb,2,Cu Sb,3 1,1.291,0.017441255,1.9375,0.064951905,9.5,2.598076211,1.16E+11,42.43524479,133.2758394,IM
Pd75Si25,2,Pd Si,75 25,1.3195,0.072852459,2.125,0.129903811,8.5,2.598076211,1.60E+11,34.64101615,24.43993742,AM
CoCrFeNiTi0.5 ,5,Co Cr Fe Ni Ti,1 1 1 1 0.5,1.270666667,0.05331036,1.788888889,0.126705647,7.777777778,1.930905244,1.66E+11,21.14033066,257.1557766,IM+SS
La55Al25Ni20,3,La Al Ni,55 25 20,1.64065,0.164996524,1.3895,0.335312914,4.4,2.8,70400000000,58.30128644,33.12930367,AM
Al11Cu11Mg4,3,Al Cu Mg,11 11 4,1.392846154,0.081527091,1.686538462,0.208731375,6.230769231,4.097914031,98307692308,37.1905377,559.5169659,IM
FeNiCoSiCrAlTi,7,Fe Ni Co Si Cr Al Ti,1 1 1 1 1 1 1,1.290571429,0.080766107,1.761428571,0.142571142,6.285714286,2.547507786,1.39E+11,39.80975165,95.63909113,SS
FeCrMnNiCo,5,Fe Cr Mn Ni Co,1 1 1 1 1,1.2674,0.032694636,1.766,0.138361844,8,1.414213562,1.62E+11,22.27105745,696.8556652,SS
AgTi3,2,Ag Ti,1 3,1.45775,0.005049711,1.6375,0.168874954,5.75,3.031088913,1.08E+11,4.330127019,661.487015,IM
CuEr,2,Cu Er,1 1,1.517,0.157547792,1.57,0.33,7,4,92000000000,48,47.13054257,IM
Zr66Al8Ni26,3,Zr Al Ni,66 8 26,1.4965,0.103809205,1.5032,0.252463383,5.48,2.692508124,99630000000,47.65922191,35.61305208,AM
Ti45Cu25Ni15Sn3Be7Zr5,6,Ti Cu Ni Sn Be Zr,45 25 15 3 7 5,1.37201,0.09479659,1.6897,0.195153555,6.51,3.410263919,1.26E+11,29.89304355,115.0012025,AM
Co2Mo0.5Ni2VW0.5,5,Co Mo Ni V W,2 0.5 2 1 0.5,1.279166667,0.035703416,1.911666667,0.188274327,8.166666667,1.950783318,1.92E+11,39.33474574,335.8172144,IM+SS
Cu59.6Zr36.9Al3.5,3,Cu Zr Al,59.6 36.9 3.5,1.403315,0.110629231,1.67952,0.272433789,8.137,3.481986646,1.12E+11,33.73291929,57.16713582,AM
Al4Ca,2,Al Ca,4 1,1.5408,0.141225337,1.488,0.244,2.8,0.4,64200000000,23.6,37.91236415,IM
Ni60Zr27Nb8Al5,4,Ni Zr Nb Al,60 27 8 5,1.36633,0.114185823,1.7136,0.253856337,7.63,2.924568344,1.45E+11,50.08005466,44.74428062,AM
Al22Fe3Ti8,3,Al Fe Ti,22 3 8,1.421909091,0.041205297,1.613030303,0.074690669,3.696969697,1.42456476,92787878788,28.31399437,44.39977028,IM
NiCoFeCrMo0.1Al0.3,5,Ni Co Fe Cr Mo Al,1 1 1 1 0.1 0.3,1.249585366,0.014656299,1.828292683,0.108961896,8.195121951,1.501535997,1.74E+11,12.0725548,713.0887448,SS
AuBe5,2,Au Be,1 5,1.180333333,0.09914224,1.731666667,0.361497656,3.5,3.354101966,1.45E+11,33.54101966,0,IM
AlMn,2,Al Mn,1 1,1.391,0.029475198,1.58,0.03,5,2,98000000000,22,44.73480703,IM
Ni40Cu5Ti17Zr28Al10,5,Ni Cu Ti Zr Al,40 5 17 28 10,1.40288,0.106962588,1.6542,0.247055378,6.65,3.150793551,1.25E+11,48.1778995,57.73005598,AM
Cu47Ti33Zr11Ni8Si,5,Cu Ti Zr Ni Si,47 33 11 8 1,1.37066,0.087681274,1.7193,0.214155341,7.77,3.420102338,1.25E+11,27.40270034,119.681308,AM
Al0.5CoCrCuFeNiTi1.0 ,7,Al Co Cr Cu Fe Ni Ti,0.5 1 1 1 1 1 1.0,1.298923077,0.065347465,1.773076923,0.14138788,7.615384615,2.646869313,1.50E+11,32.19320374,287.3588424,IM+SS
AlCoCrFeNi2.1,5,Al Co Cr Fe Ni,1 1 1 1 2.1,1.276983607,0.053807053,1.801803279,0.120375208,7.704918033,2.491587566,1.58E+11,37.04758447,220.0003569,IM+SS
CoZn,2,Co Zn,1 1,1.323,0.054421769,1.765,0.115,10.5,1.5,1.25E+11,55,170.5613405,IM
Cr2Mn11,2,Cr Mn,2 11,1.334461538,0.027307585,1.566923077,0.039688133,6.846153846,0.360801212,1.26E+11,14.43204849,668.1266353,IM
Al0.3NbTa0.8Ti1.4V0.2Zr1.3,6,Al Nb Ta Ti V Zr,0.3 1 0.8 1.4 0.2 1.3,1.4793,0.053047552,1.4988,0.106595309,4.34,0.58685603,1.26E+11,48.19255832,771.2085615,SS
CoCrFeNiCuAl0.5 ,6,Co Cr Fe Ni Cu Al,1 1 1 1 1 0.5,1.269272727,0.041692079,1.815454545,0.109325505,8.272727273,2.339032787,1.58E+11,29.54755237,1968.105626,IM+SS
AuCdSn,3,Au Cd Sn,1 1 1,1.543333333,0.048422536,2.063333333,0.354620298,9,3.559026084,1.07E+11,80.40453276,95.60398792,IM
Al4(TiVCrCuFeMnCoNi)6,9,Al Ti V Cr Cu Fe Mn Co Ni,6 1 1 1 1 1 1 1 1,1.356071429,0.062761859,1.682857143,0.128864745,5.571428571,2.821202523,1.20E+11,42.27026745,146.5049113,IM+SS
Cr6Fe18Mo5,3,Cr Fe Mo,6 18 5,1.263689655,0.035956752,1.851724138,0.155830787,7.24137931,0.970430847,1.78E+11,23.93510847,1400.926346,IM
CrMnFe1.5Ni0.5Al0.5 ,5,Cr Mn Fe Ni Al,1 1 1.5 0.5 0.5,1.288777778,0.051632523,1.714444444,0.128764308,7,1.825741858,1.47E+11,32.50982757,361.1377915,IM+SS
Ni61Zr27Nb7Al5,4,Ni Zr Nb Al,61 27 7 5,1.3645,0.114578677,1.7167,0.254342505,7.68,2.921917179,1.45E+11,50.14077059,43.63942647,AM
TiZrHfCuNi,5,Ti Zr Hf Cu Ni,1 1 1 1 1,1.4334,0.103363704,1.596,0.265525893,6.6,3.2,1.22E+11,36.31498007,113.6579642,AM
CoFeReRu,4,Co Fe Re Ru,1 1 1 1,1.30125,0.043717578,1.9525,0.145150784,8,0.707106781,2.35E+11,80.15609771,2228.468185,SS
SrCaYbMgZn,5,Sr Ca Yb Mg Zn,1 1 1 1 1,1.7648,0.152531711,1.202,0.255765518,4.2,3.919183588,34978787879,20.97087403,119.5468891,AM
CoCrMnNiV,5,Co Cr Mn Ni V,1 1 1 1 1,1.2824,0.033312919,1.726,0.142912561,7.4,1.854723699,1.60E+11,21.9089023,330.9936127,SS
B6Co21V2,3,B Co V,6 21 2,1.166310345,0.152300645,1.895862069,0.096722755,7.482758621,2.499940546,2.08E+11,57.63471011,72.85265042,IM
Cu0.5NiAlCoCrFeSi,7,Cu Ni Al Co Cr Fe Si,0.5 1 1 1 1 1 1,1.263230769,0.063547119,1.806153846,0.117574099,7,2.717464882,1.44E+11,39.40324079,141.4808845,AM
AlCrCuFeNi,5,Al Cr Cu Fe Ni,1 1 1 1 1,1.2892,0.056280862,1.782,0.124161186,7.6,2.870540019,1.45E+11,37.04267809,644.599197,SS
CoCrCuFeNiZr ,6,Co Cr Cu Fe Ni Zr,1 1 1 1 1 1,1.311333333,0.099876652,1.751666667,0.206512039,8,2.380476143,1.50E+11,38.00711637,226.8526679,AM+IM
CuNi2FeCrAl0.9,5,Cu Ni Fe Cr Al,1 2 1 1 0.9,1.279457627,0.051473308,1.806610169,0.121384809,8.084745763,2.713982224,1.52E+11,35.17020624,487.5954928,SS
Mg65Cu15Zn10Y10,4,Mg Cu Zn Y,65 15 10 10,1.55205,0.094555407,1.4235,0.227382387,4.45,4.030818775,61350000000,33.91942659,172.1215242,AM
Al0.5CoCrCuFeNiV0.6 ,7,Al Co Cr Cu Fe Ni V,0.5 1 1 1 1 1 0.6,1.273868852,0.04093038,1.797213115,0.117586817,7.950819672,2.425454019,1.58E+11,28.06430976,818.571258,IM+SS
FeCoNiCrCuAl0.3,6,Fe Co Ni Cr Cu Al,1 1 1 1 1 0.3,1.263132075,0.034226856,1.823207547,0.103682636,8.471698113,2.142153506,1.61E+11,25.37437732,19079.22912,SS
AlCo3CrCu0.5FeNi,6,Al Co Cr Cu Fe Ni,1 3 1 0.5 1 1,1.274666667,0.048828481,1.813333333,0.110493841,7.933333333,2.322833519,1.59E+11,34.55211844,376.6608424,SS
Zr66Al8Cu12Ni14,4,Zr Al Cu Ni,66 8 12 14,1.50034,0.099572308,1.502,0.250543409,5.6,2.905167809,94830000000,40.85106404,53.47152509,AM
AlCo,2,Al Co,1 1,1.3415,0.067461796,1.745,0.135,6,3,1.28E+11,52,49.27674513,IM
CoTi,2,Co Ti,1 1,1.3565,0.077773682,1.71,0.17,6.5,2.5,1.45E+11,35,45.90862311,IM
AlCoCuNi,4,Al Co Cu Ni,1 1 1 1,1.30175,0.058520188,1.825,0.124599358,8.25,3.112474899,1.44E+11,42.52058325,250.7130681,SS
Ti50Ni20Cu25Sn5,4,Ti Ni Cu Sn,50 20 25 5,1.3807,0.08076088,1.725,0.185404962,6.95,3.278337994,1.29E+11,31.35267134,99.83823017,AM
Zr58.5Nb2.8Cu15.6Ni12.8Al10.3,5,Zr Nb Cu Ni Al,58.5 2.8 15.6 12.8 10.3,1.484119,0.101110103,1.52956,0.253052972,5.785,3.032618506,98905500000,41.97363839,63.68037122,AM
AlCoCrFeNiTi1.5,6,Al Co Cr Fe Ni Ti,1 1 1 1 1 1.5,1.324923077,0.074981813,1.723076923,0.145728125,6.461538462,2.560510304,1.43E+11,38.98353468,129.6839229,IM+SS
Al0.5CoCrCuFeNiTi1.2 ,7,Al Co Cr Cu Fe Ni Ti,0.5 1 1 1 1 1 1.2,1.303791045,0.067564849,1.766119403,0.144799967,7.507462687,2.678678301,1.49E+11,32.44804954,258.8771348,IM+SS
Fe73.5Si13.5B9Nb3Cu,5,Fe Si B Nb Cu,73.5 13.5 9 3 1,1.19724,0.106166726,1.85215,0.075999194,6.95,1.9150718,1.74E+11,51.78259843,67.03512507,SS
NbMoTaW,4,Nb Mo Ta W,1 1 1 1,1.39725,0.023104619,1.905,0.363696302,5.5,0.5,2.28E+11,52.14163404,673.4724644,SS
BiCuMg,3,Bi Cu Mg,1 1 1,1.436333333,0.091859055,1.743333333,0.31030451,6,3.741657387,72000000000,48.42175819,1164.036024,IM
Au29Ag5.5Pd2.3Cu26.9Si16.3,5,Au Ag Pd Cu Si,29 5.5 2.3 26.9 16.3,1.32625125,0.085282886,2.1426875,0.303697468,9.545,2.809888788,1.59E+11,49.3096086,87.42661056,AM
Al2CoCrCu0.5FeNi,6,Al Co Cr Cu Fe Ni,2 1 1 0.5 1 1,1.306153846,0.064576019,1.761538462,0.128053243,6.846153846,2.904801167,1.40E+11,44.18733654,227.8268924,SS
AlBe4Mn,3,Al Be Mn,1 4 1,1.215666667,0.103826936,1.573333333,0.017950549,3,1.825741858,1.19E+11,19.72026594,191.7271356,IM
Ni50Nb50,2,Ni Nb,50 50,1.3375,0.068411215,1.755,0.155,7.5,2.5,1.75E+11,5,51.73188461,AM
Mg65Cu25Gd10,3,Mg Cu Gd,65 25 10,1.54025,0.105473258,1.4465,0.263823331,4.35,3.850649296,68050000000,41.59143542,164.7644459,AM
Ni50Nb20Hf5Ti25,4,Ni Nb Hf Ti,50 20 5 25,1.3532,0.082227802,1.725,0.194486503,7.2,2.821347196,1.57E+11,31,71.15990099,AM
Au2Pb,2,Au Pb,2 1,1.544666667,0.093996068,2.47,0.098994949,8.666666667,3.299831646,1.62E+11,82.02438662,390.8917049,IM
Ni57.5Zr35Al7.5,3,Ni Zr Al,57.5 35 7.5,1.3849,0.120628776,1.6845,0.27136645,7.375,3.063392727,1.34E+11,53.53045538,33.24755417,AM
MgNi2,2,Mg Ni,1 2,1.364333333,0.122659618,1.71,0.282842712,7.333333333,3.771236166,1.35E+11,63.63961031,261.3089571,IM
AlCu2Ti,3,Al Cu Ti,1 2 1,1.3625,0.062505012,1.7375,0.164373812,7.25,3.766629793,1.17E+11,26.39602243,116.2409901,IM
CuCoNiCrAl1.3Fe,6,Cu Co Ni Cr Al Fe,1 1 1 1 1.3 1,1.289936508,0.056863912,1.789365079,0.122938532,7.603174603,2.803284256,1.47E+11,38.78541466,457.1882414,SS
Cu2Sb,2,Cu Sb,2 1,1.295333333,0.018924114,1.95,0.070710678,9,2.828427125,1.07E+11,46.19764304,123.415096,IM
Al13Ru4,2,Al Ru,13 4,1.409882353,0.028281193,1.748823529,0.250267677,4.176470588,2.120912515,1.10E+11,61.08228043,47.91100656,IM
AlMoNbSiTaTiVZr,8,Al Mo Nb Si Ta Ti V Zr,1 1 1 1 1 1 1 1,1.3985,0.086560415,1.65875,0.240698852,4.5,0.866025404,1.40E+11,55.20277881,143.8123197,AM
B6Ni21Sb2,3,B Ni Sb,6 21 2,1.163655172,0.151921601,1.946551724,0.059264216,8.206896552,2.940552497,1.99E+11,70.64217076,100.905782,IM
FeCoNiCuAl,5,Fe Co Ni Cu Al,1 1 1 1 1,1.2896,0.056094722,1.826,0.111462998,8.2,2.785677655,1.49E+11,39.4279089,463.2157394,SS
Ni57.5Zr30Nb5Al7.5,4,Ni Zr Nb Al,57.5 30 5 7.5,1.3762,0.116152692,1.698,0.259867274,7.425,3.015688147,1.39E+11,52.02216675,41.79459596,AM
Be2Ti,2,Be Ti,2 1,1.239333333,0.127043392,1.56,0.014142136,2.666666667,0.942809042,1.23E+11,9.428090416,40.26747755,IM
Sr40Al20Co20Y20,4,Sr Al Co Y,40 20 20 20,1.7578,0.209138042,1.322,0.369182882,3.8,2.638181192,64157575758,62.54431861,180.1845858,AM
Gd40Al24Co20Y16,4,Gd Al Co Y,40 24 20 16,1.6026,0.144754321,1.4376,0.27646743,4.2,2.4,76000000000,54.19225037,57.87307744,AM
Zr66Al8Cu7Ni19,4,Zr Al Cu Ni,66 8 7 19,1.49874,0.101361866,1.5025,0.251345877,5.55,2.819131072,96830000000,43.88039919,47.38211153,AM
AuPb2,2,Au Pb,1 2,1.647333333,0.088137956,2.4,0.098994949,6.333333333,3.299831646,1.04E+11,82.02438662,302.9668202,IM
YGdTbDyLu,5,Y Gd Tb Dy Lu,1 1 1 1 1,1.7786,0.013719577,1.202,0.056,3,4.44E-16,41340000000,3.541525095,0,SS
Al2B6Co20,3,Al B Co,2 6 20,1.171571429,0.161583745,1.895,0.102312546,7.285714286,2.710523709,2.03E+11,66.80645209,74.8938365,IM
FeNiCrCoAl2.5,5,Fe Ni Cr Co Al,1 1 1 1 2.5 ,1.318,0.068416796,1.739230769,0.127246674,6.230769231,2.805320389,1.35E+11,47.3961025,142.6306791,SS
Cu2Mg,2,Cu Mg,2 1,1.385666667,0.109884768,1.703333333,0.278128667,8,4.242640687,1.08E+11,44.78342948,289.4977826,IM
CoCrFeNiAl0.25,5,Co Cr Fe Ni Al,1 1 1 1 0.25,1.257647059,0.034780138,1.807647059,0.106026046,7.941176471,1.893350228,1.67E+11,24.08864828,411.0766165,SS
Au3In2,2,Au In,3 2,1.4892,0.038818129,2.236,0.372322441,7.8,3.919183588,1.45E+11,91.44925006,62.09412132,IM
Al45Cr7,2,Al Cr,45 7,1.407365385,0.044380905,1.616730769,0.017065615,3.403846154,1.023936886,87307692308,28.6702328,93.36877747,IM
Sb3Y5,2,Sb Y,3 5,1.625,0.140619088,1.53125,0.401822022,3.75,0.968245837,41375000000,0.484122918,15.18526313,IM
CuNi2FeCrAl0.4,5,Cu Ni Fe Cr Al,1 2 1 1 0.4,1.265333333,0.03859423,1.824814815,0.110398952,8.555555556,2.330686329,1.59E+11,27.62178421,1496.405452,SS
Al2CaSi2,3,Al Ca Si,2 1 2,1.4292,0.210275543,1.604,0.328670047,3.2,0.748331477,73800000000,30.36050065,38.4461542,IM
Ti2CrCuFeCoNi,6,Ti Cr Cu Fe Co Ni,2 1 1 1 1 1,1.312714286,0.07240603,1.751428571,0.154774358,7.428571429,2.610809555,1.50E+11,28.28427125,226.3270447,IM+SS
Al0.5NbTa0.8Ti1.5V0.2Zr,6,Al Nb Ta Ti V Zr,0.5 1 0.8 1.5 0.2 1,1.46964,0.049265412,1.5142,0.099721412,4.3,0.640312424,1.27E+11,47.36782781,435.5608033,SS
TaNbVTiAl0.5,5,Ta Nb V Ti Al,1 1 1 1 0.5,1.411777778,0.037375048,1.572222222,0.049615808,4.555555556,0.684934889,1.51E+11,40.37601048,444.9226413,SS
CuNbNiTiZr,5,Cu Nb Ni Ti Zr,1 1 1 1 1,1.4036,0.09258017,1.656,0.222225111,6.8,3.059411708,1.34E+11,40.03470716,149.8224845,AM
Ni65Nb5Cr5Mo5P14B6,6,Ni Nb Cr Mo P B,65 5 5 5 14 6,1.20955,0.107040659,1.9415,0.148501683,8.23,2.481350439,1.66E+11,71.56250694,68.89039088,AM
NbTaTiV,4,Nb Ta Ti V,1 1 1 1,1.40925,0.039347075,1.5675,0.050682837,4.75,0.433012702,1.60E+11,32.40370349,14090.29589,SS
AlB2,2,Al B,1 2,1.024,0.281737858,1.896666667,0.202703944,3,0,2.39E+11,115.0227031,0,IM
B2NiTa,3,B Ni Ta,2 1 1,1.079,0.247492994,1.8725,0.221514672,5.25,2.861380786,2.55E+11,65.38348415,54.59377065,IM
CuNiCoFeMn,5,Cu Ni Co Fe Mn,1 1 1 1 1,1.2732,0.031789341,1.814,0.134848063,9,1.414213562,1.58E+11,24,1496.735193,SS
CoCrCuFeMnNi,6,Co Cr Cu Fe Mn Ni,1 1 1 1 1 1,1.269166667,0.029966526,1.788333333,0.135820552,8.5,1.707825128,1.58E+11,21.9215774,2142.62112,SS
Al0.5CoCrFeNi,5,Al Co Cr Fe Ni,0.5 1 1 1 1,1.267333333,0.046023145,1.796666667,0.112546287,7.666666667,2.160246899,1.62E+11,31.31835734,307.5554519,SS
FeCoNiCrAlCu,6,Fe Co Ni Cr Al Cu,1 1 1 1 1 1,1.282833333,0.052811306,1.798333333,0.119082138,7.833333333,2.671869924,1.51E+11,36.21693895,611.1716551,IM+SS
Cu46Zr42Al7Y5,4,Cu Zr Al Y,46 42 7 5,1.45148,0.118644069,1.6063,0.28143438,7.1,3.612478374,1.02E+11,36.12964526,71.14195395,AM
Mo5Si3,2,Mo Si,5 3,1.28425,0.079163568,2.0625,0.125871959,5.25,0.968245837,1.81E+11,62.93597938,49.24802756,IM
Cu50Zr45Al5,3,Cu Zr Al,50 45 5,1.43195,0.110454894,1.629,0.277432875,7.45,3.55633238,1.06E+11,34.34249372,58.16880667,AM
Zr41Ti14Cu12.5Ni10Be22.5,5,Zr Ti Cu Ni Be,41 14 12.5 10 22.5,1.40006,0.139805008,1.54265,0.219468625,5.025,3.094248697,1.09E+11,36.34278451,76.68350663,AM
CrSi2,2,Cr Si,1 2,1.185,0.038189733,1.82,0.113137085,4.666666667,0.942809042,1.20E+11,28.28427125,35.82972657,IM
Al3Zr4,2,Al Zr,3 4,1.529714286,0.055319516,1.45,0.138564065,3.571428571,0.494871659,73047619048,2.556836906,25.60480839,IM
MoSi2,2,Mo Si,1 2,1.223,0.080944358,1.986666667,0.122565175,4.666666667,0.942809042,1.43E+11,61.2825877,42.7601125,IM
AlTiVCrCuFeMnCoNi,9,Al Ti V Cr Cu Fe Mn Co Ni,1 1 1 1 1 1 1 1 1,1.313888889,0.06034157,1.723333333,0.145754741,7,2.581988897,1.44E+11,33.58571125,295.499368,SS
AuCu3,2,Au Cu,1 3,1.319,0.053839335,2.06,0.277128129,11,0,1.60E+11,34.64101615,112.6886307,IM
Gd46Al24Co20Y20,4,Gd Al Co Y,36 24 20 20,1.60264,0.144772104,1.4384,0.275806889,4.2,2.4,76120000000,54.11123358,59.58506845,AM
AlNbTiV,4,Al Nb Ti V,1 1 1 1,1.40975,0.0394704,1.595,0.03354102,4.25,0.829156198,1.29E+11,38.11823711,166.5146405,SS
Mg6Pd,2,Mg Pd,6 1,1.568714286,0.050412957,1.437142857,0.311435124,3.142857143,2.799416849,64285714286,47.24015933,22.02766785,IM
Ni3Sn4,2,Ni Sn,3 4,1.459714286,0.126793306,1.938571429,0.024743583,6.571428571,2.969229956,1.10E+11,60.37434244,179.3709355,IM
Nd60Al10Ni10Cu16Fe4,5,Nd Al Ni Cu Fe,60 10 10 16 4,1.50592,0.113487044,1.4132,0.343804828,5.18,3.374551822,74000000000,56.9912274,62.76929353,AM
SrCaYbMgZn0.5Cu0.5,6,Sr Ca Yb Mg Zn Cu,1 1 1 1 0.5 0.5,1.7531,0.163688622,1.227,0.305681206,4.1,3.726929031,41978787879,37.02802354,171.6808277,AM
Cu0.5Ti0.5CrFeCoNiAl0.5,7,Cu Ti Cr Fe Co Ni Al,0.5 0.5 1 1 1 1 0.5,1.286,0.059680175,1.782727273,0.130877521,7.636363636,2.459590774,1.55E+11,32.32070697,304.9527927,SS
Al4Li9,2,Al Li,4 9,1.492230769,0.026908604,1.173846154,0.290769231,1.615384615,0.923076923,31000000000,30,108.8983474,IM
CrNbTiZr ,4,Cr Nb Ti Zr,1 1 1 1,1.43575,0.087813408,1.5325,0.12437343,4.75,0.829156198,1.28E+11,39.93647299,623.7631477,IM+SS
Cu0.5NiCoCrAl0.5Fe2,6,Cu Ni Co Cr Al Fe,0.5 1 1 1 0.5 2,1.263833333,0.040841549,1.810833333,0.101854335,8,2.081665999,1.61E+11,28.03965446,827.0532628,SS
Mg2Ni9Y,3,Mg Ni Y,2 9 1,1.3515,0.139676664,1.7525,0.273621545,8.083333333,3.328120925,1.46E+11,59.04159315,114.4623009,IM
Cu2In,2,Cu In,2 1,1.372,0.096892183,1.86,0.056568542,8.333333333,3.771236166,1.04E+11,50.28472023,75.07581178,IM
Al4Cu5,2,Al Cu,4 5,1.346444444,0.056833548,1.771111111,0.144102159,7.444444444,3.97523196,1.12E+11,31.80185568,813.2300093,IM
CuNiCoFeCrAl0.5V0.2,7,Cu Ni Co Fe Cr Al V,1 1 1 1 1 0.5 0.2,1.270912281,0.041456981,1.808947368,0.112681576,8.157894737,2.375233866,1.58E+11,29.0273218,1271.229529,SS
AlCoCrCuFeMoNiTiV,9,Al Co Cr Cu Fe Mo Ni Ti V Zr,1 1 1 1 1 1 1 1 1,1.315333333,0.060852754,1.791111111,0.185738433,6.888888889,2.601044425,1.56E+11,41.67007393,365.843119,SS
AlCuMg,3,Al Cu Mg,1 1 1,1.437,0.091796511,1.606666667,0.240878024,5.333333333,4.027681991,87000000000,39.55586766,441.4004453,IM
Cu60Zr20Hf10Ti10,4,Cu Zr Hf Ti,60 20 10 10,1.3914,0.103280651,1.69,0.264272587,8.2,3.42928564,1.20E+11,27.26617766,106.177956,AM
